Repository: masini1491/building-envelope-engineering-kb

# 建築外殼工程知識庫（Building Envelope Engineering Knowledge Base）

以**台灣帷幕牆與建築外殼工程實務**為核心的公開技術知識庫，主要面向台灣帷幕牆工程專業營造業及相關從業人員，供工程師與 AI（例如 ChatGPT、Codex、Claude Code、Gemini CLI、GitHub Copilot）查詢、交叉驗證、計算審查與持續維護。

範圍包含帷幕牆、玻璃與結構玻璃、鋁板／金屬外牆、石材、採光罩、材料與扣件、表面處理、防蝕、結構耐風／耐震、錨栓、背撐／次結構、性能試驗、水管理、活動窗、建築物理、防火，以及相關 CNS / ASTM / AAMA-FGIA / ISO 與台灣工程實務。

本知識庫採 **AI-assisted engineering knowledge management** 方式維護，由維護者以工程實務判斷主導，並使用 ChatGPT 協助資料整理、交叉查證、知識重構與文件維護；工程結論仍以現行法規、正式標準、政府資料、製造商正式文件與其他可追溯工程證據為依據。**ChatGPT 是知識整理工具，不是工程權威來源。**

本 Repo 採用 [`masini1491/ai-development-playbook`](https://github.com/masini1491/ai-development-playbook) 作為共通 AI workflow 方法論；工程知識與 repository-specific governance 仍以本 Repo 為準，Playbook 僅在需要共通開發治理時條件式啟用。

## 適用對象與使用情境

本知識庫最初以**台灣帷幕牆工程專業營造業及相關建築外殼工程從業人員**的實務需求為主要使用情境，尤其著重帷幕牆系統設計、細部設計、施工圖與材料送審、結構與性能審查、試驗、施工介面協調、品質管理及工程問題查核。

預期使用者包括帷幕牆工程公司的設計、工程、工務、品管與技術管理人員，以及與帷幕牆工程協作的建築師、結構技師、顧問、營造廠、材料與系統供應商、試驗單位及其他建築外殼相關專業人員。

內容以**台灣工程環境與實務**為核心，優先整理台灣法規、CNS，以及台灣帷幕牆工程常引用的 ASTM、AAMA-FGIA、ISO 等標準與工程方法；涉及特定專案時，仍應以該專案契約、設計條件、核定文件及適用法規為準。

本知識庫的目的不是取代專業判斷，而是讓從業人員與 AI 更快完成**查資料、核對依據、找出缺口、審查計算與規範、整理工程知識，以及降低重複查找成本**。

## 核心原則

1. **證據優先（Evidence first）**：先有來源，再下工程結論。
2. **辨識來源權威（Authority aware）**：法規、正式標準、政府資料、專案文件、製造商資料與工程觀察不可混為同一層級。
3. **現行資訊優先（Current before cached）**：標準版本、法規與產品資料可能更新時，重新查證 freshness。
4. **單一 canonical owner**：同一規則、標準版本或工程結論只維護一個 owner，其他頁面用 routing / link。
5. **漸進式讀取（Progressive reading）**：AI 不預設掃完整個 Repo，只讀回答問題所需的最低充分內容。
6. **`INCOMPLETE` 是有效結果**：必要 input、criterion、capacity source、support model 或 provenance 不足時，不得補猜為 PASS。
7.

# 技術知識（Knowledge）

本目錄保存已整理、可供工程師與 AI 直接使用的 canonical engineering knowledge。人類可讀內容依 [`../LANGUAGE.md`](../LANGUAGE.md) 以繁體中文（台灣）為主；標準正式名稱、材料牌號、schema key、公式符號與必要英文工程術語保留原文。

使用原則：**先選 domain，再讀該 domain router；不要從本頁直接掃所有 leaf pages。**

## 領域路由（Domain routing）

- [`systems/`](systems/)：帷幕牆系統型式與 system-level 分類。
- [`design-management/`](design-management/)：Project Design Basis、system development、跨部門 review、mock-up、材料／圖面 release 與 revision control。
- [`materials/`](materials/)：鋁、鋼、不鏽鋼等材料與材料替代／選用方法。
- [`fasteners/`](fasteners/)：螺絲、螺栓、property class 與扣件 engineering guardrails。
- [`anchors/`](anchors/)：cast-in embedded plate、post-installed mechanical anchor、qualification / design / installation routing。
- [`finishes/`](finishes/)：鋁表面處理與塗裝。
- [`corrosion-protection/`](corrosion-protection/)：鍍鋅、防蝕與材料相容性。
- [`glazing/`](glazing/)：一般建築玻璃產品與 glass design-standard routing。
- [`structural-glass/`](structural-glass/)：glass fin、laminated effective thickness、point-supported / drilled glass、FEA、movement、walkable glass、post-breakage / redundancy。
- [`sealants/`](sealants/)：structural silicone、weatherseal 與 joint design。
- [`gaskets/`](gaskets/)：EPDM / silicone 等 gasket engineering baseline。
- [`cladding/`](cladding/)：金屬面板、複合板／蜂巢板、完成面與 panel-specific structural analysis。
- [`stone/`](stone/)：天然石材外牆與 fixing system。
- [`skylights/`](skylights/)：採光罩與斜面玻璃。
- [`operable-elements/`](operable-elements/)：活動窗／可開啟構件的 sash、hardware、connection、whole-product performance / life cycle。
- [`water-management/`](water-management/)：雨水侵入機制、pressure equalization / rainscreen、drainage / weep。
- [`building-physics/`](building-physics/)：thermal、thermal bridge、condensation。
- [`fire/`](fire/)：perimeter fire barrier、fire-resistive joint 與外牆防火 routing。
- [`performance-testing/`](performance-testing/)：氣密／水密／結構／層間位移等 performance-test crosswalk 與後續試驗方法論。
- [`structural-design/`](structural-design/)：耐風、耐震、荷載生成、frame mechanics、connections、secondary support、preliminary sizing 與 calculation review。

## 結構工程入口

結構問題優先從 [`structural-design/README.md`](structural-design/README.md) 開始，再依問題進入：

- wind / seismic
- load generation
- framing
- connections
- secondary support / reaction handoff
- preliminary sizing
- review / coverage / hidden multiplier audit

Component-specific mechanics 仍留在其 domain，例如 structural glass、metal panel、operable elements、anchors；不因「需要結構計算」就全部搬入 `structural-design/`。

## 標準與來源 ownership

- 工程解讀放 `knowledge/`。
- 標準 current edition / status、官方 URL、查證日期與 provenance 優先由 [`../references/standards/`](../references/standards/) 單一維護。
- 政府技術資料由 [`../references/government/`](../references/government/) 保存 public dossier。
- 公開 GitHub 軟體／工程專案只放 [`../references/github-projects/`](../references/github-projects/)，一律視為 NON-NORMATIVE implementation reference。

Knowledge page 不應為方便而在多處獨立維護同一標準的 current-edition snapshot。

## 機器可讀資料

通用 engineering data models 位於 [`../schemas/`](../schemas/)；它們是 interchange contract，不保存 project instance，也不取代 governing engineering method。

Machine-readable routing / lookup 放 `../indexes/`；index 不複製 knowledge 內容，只提供 path、domain、document type、canonical key 等檢索資訊。

## 公開安全

若知識最初來自私人計算書、施工圖、專案規範或教育訓練資料，public repository 只保留：

- 去識別後的 engineering principle；
- 可由 public source 支持的方法論；
- generic failure mode / review guardrail。

不得留下 project name、樓層、尺寸、荷載、圖號、節點、截圖、私人檔名或 private provenance。

> `knowledge/` 是工程結論層，不是來源文件倉庫，也不是不知道該放哪裡時使用的 `engineering-notes` catch-all。

File: knowledge/cladding/aluminum-panel-flatness-and-oil-canning.md
---
title: "鋁板平整度與 Oil Canning 工程筆記"
verification_status: "HIGH_CONFIDENCE"
verified_at: "2026-09-02"
canonical_owner: true
document_type: "methodology"
domain: "cladding"
canonical_key: "cladding.aluminum-panel-flatness-and-oil-canning"
---

# 鋁板平整度與 Oil Canning 工程筆記

## 核心結論

建築外牆金屬板的「平整度」至少要區分兩個層次：

1. **原材料 flatness / dimensional tolerance**：mill / coil / sheet 交貨狀態是否符合適用材料標準與採購規格。
2. **完成面視覺平整度 / oil canning**：經裁切、折彎、補強、塗裝、運輸與安裝後，板面是否出現可視波浪、應力皺曲或反射不均。

兩者相關，但不能互相取代。

## 板面波浪（Oil canning）是什麼

Metal Construction Association (MCA) 將 oil canning 說明為金屬屋面／牆面板平坦區域可見的波浪狀變形，技術上常稱 elastic buckling / stress wrinkling。鋼、鋁、鋅、銅等金屬板都可能發生。

MCA 同時指出，oil canning 受多種生產、材料選擇、panel design 與 installation 因素影響，無法由單一 alloy / temper 保證完全避免。

## 主要影響因子

依 MCA 技術資料與建築外殼工程實務，至少應檢查：

- 板厚；較薄的平板區域通常更容易顯現波浪
- panel flat width / 面板尺寸與長寬比
- coil / sheet leveling 品質
- 原材料與加工後殘留應力
- 裁切、沖孔、折彎造成的應力重新分布
- 折盒幾何、折邊與轉角配置
- stiffener 數量、位置、固定／黏接方式與 read-through
- 塗裝／烘烤熱歷程
- 支承面容許差與 subframe 平整度
- 安裝拘束、固定方式與 thermal movement 是否被限制
- 運輸、堆放與吊裝方式
- finish 反射性、顏色、觀察距離、視角與日照角度

## 調質狀態（Temper）不等於完成面平整度

H12 與 H14 是不同加工硬化狀態；但不能從「H12 的加工硬化程度較低」直接推出「H12 成品一定較不平」。

完成面 oil canning 是 panel system-level 現象，不只是材料 coupon 的強度問題。材料牌號／temper 只是其中一個變因。

## 3004-H12 導入時的建議驗證

若專案由 3003-H14 改為 3004-H12，建議將審查拆成：

1. alloy / temper 是否符合專案材料規範
2. governing material standard 與 mill certificate
3. 原板 flatness / dimensional tolerance
4. 實際板厚與最大 panel size
5. fabrication method（裁切、折彎、補強）
6. coating / bake process
7. attachment / subframe tolerance
8. full-size finished panel mock-up（建築師對視覺要求高時優先）

材料比較見 [`../materials/aluminum/3003-H14-vs-3004-H12.md`](../materials/aluminum/3003-H14-vs-3004-H12.md)。

## 視覺驗收注意

MCA 指出 oil canning 的可見程度會受觀看角度、日照角度與反射影響；同一板面在不同時間或視角下可能呈現顯著不同外觀。

因此若專案對完成面有高外觀要求，最好在契約／材料送審階段就明確約定：

- 觀察距離
- 觀察方向
- 自然光／人工光條件
- 可接受樣品或 mock-up
- panel size / thickness / stiffener configuration

不要在完工後才用未事先定義的主觀標準判退。

## 不可推論事項

- 不要把 `H14 > H12` 的硬化程度排序直接等同於 flatness 排序。
- 不要把 material standard 的原板 tolerance 當成已保證完成盒板外觀。
- 不要把 tensile / yield strength 合格當成 oil canning 已被控制。
- 不要在沒有專案定義的情況下自行發明完成面容許波幅。

## 來源

- Metal Construction Association, `Oil Canning in Metal Roof and Metal Wall Systems`: https://www.metalconstruction.org/index.php/online-education/oil-canning-in-metal-roof-and-metal-wall-systems
- MCA, `Visual Acceptance for Single Skin Architectural Metal Wall Panels`: https://www.metalconstruction.org/view/download.php/online-education/education-materials/walls-educational-files/materials/visual-acceptance-for-single-skin-architectural-metal-wall-panels
- The Aluminum Association, ANSI H35.2 / Aluminum Standards & Data information: https://www.aluminum.org/bookstore

> 本頁是工程判斷框架，不取代專案材料規範、材料標準或已核准 mock-up。
